Repository: ohebbi/predicting-solid-state-qubit-material-hosts

# Predicting solid state qubit candidates [![DOI](https://zenodo.org/badge/335907184.svg)](https://zenodo.org/badge/latestdoi/335907184)


This is the main repository behind predicting solid state qubit candidates for quantum technology, where the first release was the main work behind the master thesis in [this repository](https://github.com/ohebbi/master-thesis).

## Run project / Reproduction

The application of this project is centered around an exploratory analysis using Jupyter notebooks. It is not neccessary to run anything to see result, only consult the notebooks either here on Github or [Jupyers` nbviewer project](https://nbviewer.jupyter.org/). However, if you intend running the notebooks, read the next section 'Development'.

### Development

#### Jupyter notebooks

1. Clone the project.
2. Make a virtual environment:

    Windows:
 
        python -m venv .venv
        .venv\scripts\activate

    Mac:
 
        python3 -m venv .venv
        source .venv/bin/activate

3. Run the following script to install all packages defined in setup:
    
        python3 -m pip install -e .

4. Add your API-keys from Materials Project and Citrination to your environmental variables (e.g. use an '.env'-file). Run all notebooks chronologically.

Instead of running the notebooks to generate data, we've also made the development of tools and code available with make.

#### Make
The following command will extract MP data based on 0.1eV and ICSD-entry, and start the featurization process based on the preset.py. This is the only way to run the featurizer at this stage.

        make features

The following command is an easier method to apply for all data in this project, thus an easier method to run 01-generateDataset-notebook.ipynb.

        make features

## Is this repo up to date?
New data is added for Materials Project randomly and will make a new featurization process needed for every update. This is currenly a long and tedious process (for preset.py implemented). Therefore, data featurized for this repo only include December 2020 version of data from MP.

## Project Organization
------------

    ├── LICENSE
    ├── Makefile           <- Makefile with commands like `make data` or `make train`
    ├── README.md          <- The top-level README for developers using this project.
    ├── data
    │   ├── external       <- Data from third party sources.
    │   ├── interim        <- Intermediate data that has been transformed.
    │   ├── raw            <- The original, immutable data dump.
    │   └── <approaches>       <- The final, canonical data sets for modeling.
    │       
    │
    ├── docs               <- A default Sphinx project; see sphinx-doc.org for details
    │
    ├── models             <- Trained and serialized models, model predictions, or model summaries
    │   └── <approaches>    <- Similarly for the other approaches
    │       ├── summary
    │       └── trained-models
    │
    │
    ├── notebooks                                <- Jupyter notebooks.
    │   ├── 01-generateDataset-notebook.ipynb    <- Generate data notebooks.
    │   ├── 02-buildFeatures-notebook.ipynb      <- Construct features.
    │   ├── 03-preprocessing-notebook.ipynb      <- Clean and preprocess features.
    │   ├── method-01-Ferrenti-approach                    
    │   │   ├── 04-dataMining-notebook.ipynb                 <- Datamining approach 1.
    │   │   └── PCA-NUMBER-<insert pca number>
    │   │         ├── 05-supervisedLearning-notebook.ipynb   <- Machine learning and predictions
    │   │         └── 06-postAnalysis-notebook.ipynb         <- Analyse the predictions
    │   ├── method-02-Extended-Ferrenti-approach          
    │   │   ├── 04-dataMining-notebook.ipynb                 <- Datamining approach 2.
    │   │   └── PCA-NUMBER-<insert pca number>
    │   │         ├── 05-supervisedLearning-notebook.ipynb   <- Machine learning and predictions
    │   │         └── 06-postAnalysis-notebook.ipynb         <- Analyse the predictions
    │   └── method-03-Empirical-approach                  
    │       ├── 04-dataMining-notebook.ipynb                 <- Datamining approach 3.
    │       └── PCA-NUMBER-<insert pca number>
    │             ├── 05-supervisedLearning-notebook.ipynb   <- Machine learning and predictions
    │             └── 06-postAnalysis-notebook.ipynb         <- Analyse the predictions
    │
    ├── references         <- Data dictionaries, manuals, and all other explanatory materials.
    │   └── README.md       
    │
    ├── reports            <- Generated analysis as HTML, PDF, LaTeX, etc.
    │   └── figures        <- Generated graphics and figures to be used in reporting
    │
    ├── requirements.txt   <- The requirements file for reproducing the analysis environment
    │                         
    │
    ├── setup.py           <- makes project pip installable (pip install -e .) so src can be imported
    └── src                <- Source code for use in this project.

File: dataMining/data/databases/Citrine/Citrine_data.csv (part 1 of 8)
Band gap,Band gap-units,Band gap-conditions,Band gap-methods,Band gap-dataType,Band gap energy (E$_g^{expt}$),Band gap energy (E$_g^{expt}$)-units,Band gap energy (E$_g^{expt}$)-dataType,Band gap energy (E$_g^{GW}$),Band gap energy (E$_g^{GW}$)-units,Band gap energy (E$_g^{GW}$)-methods,Band gap energy (E$_g^{DFT+U}$),Band gap energy (E$_g^{DFT+U}$)-units,Band gap energy (E$_g^{DFT+U}$)-methods,chemicalFormula,references,Crystallinity,Structure,Crystal structure
0.153,eV,"{'name': 'Temperature', 'scalars': [{'value': '300'}], 'units': 'K'}",{'name': 'Thermal activation'},EXPERIMENTAL,,,,,,,,,,Bi2Te3,[{'doi': '10.1063/1.3253115'}],Single crystalline,,
0.567,eV,"[{'name': 'Transition', 'scalars': [{'value': 'Indirect'}]}, {'name': 'Temperature', 'scalars': [{'value': '77'}], 'units': 'K'}]",{'name': 'Absorption'},EXPERIMENTAL,,,,,,,,,,Mg2Ge1,[{'doi': '10.1063/1.3253115'}],Single crystalline,,
0.045,eV,"{'name': 'Temperature', 'scalars': [{'value': '300'}], 'units': 'K'}",,EXPERIMENTAL,,,,,,,,,,Co1Si1,[{'doi': '10.1063/1.3253115'}],Single crystalline,,
7.025,eV,"[{'name': 'Transition', 'scalars': [{'value': 'Excitonic'}]}, {'name': 'Temperature', 'scalars': [{'value': '77'}], 'units': 'K'}]",{'name': 'Reflection'},EXPERIMENTAL,,,,,,,,,,Na1Br1,[{'doi': '10.1063/1.3253115'}],Single crystalline,,
0.9,eV,"{'name': 'Temperature', 'scalars': [{'value': '300'}], 'units': 'K'}",{'name': 'Thermal activation'},EXPERIMENTAL,,,,,,,,,,Ca2Sn1,[{'doi': '10.1063/1.3253115'}],Polycrystalline,,
2.57,eV,"[{'name': 'Electric field polarization', 'scalars': [{'value': 'Perpendicular to C axis'}]}, {'name': 'Transition', 'scalars': [{'value': 'Indirect'}]}, {'name': 'Temperature', 'scalars': [{'value': '90'}], 'units': 'K'}]",{'name': 'Absorption'},EXPERIMENTAL,,,,,,,,,,As2S3,[{'doi': '10.1063/1.3253115'}],Single crystalline,,
3.35,eV,"{'name': 'Temperature', 'scalars': [{'value': '300'}], 'units': 'K'}",{'name': 'Reflection'},EXPERIMENTAL,,,,,,,,,,Zn1O1,[{'doi': '10.1063/1.3253115'}],Single crystalline,,
1.23,eV,"{'name': 'Temperature', 'scalars': [{'value': '293'}], 'units': 'K'}",{'name': 'Reflection'},EXPERIMENTAL,,,,,,,,,,Cu2Se1,[{'doi': '10.1063/1.3253115'}],Single crystalline,,
0.7,eV,"{'name': 'Temperature', 'scalars': [{'value': '295'}], 'units': 'K'}",{'name': 'Absorption'},EXPERIMENTAL,,,,,,,,,,Ge1Te1,[{'doi': '10.1063/1.3253115'}],Amorphous,,
10,eV,"{'name': 'Temperature', 'scalars': [{'value': '300'}], 'units': 'K'}",{'name': 'Absorption'},EXPERIMENTAL,,,,,,,,,,Ca1F2,[{'doi': '10.1063/1.3253115'}],Single crystalline,,
2.1,eV,"{'name': 'Temperature', 'scalars': [{'value': '300'}], 'units': 'K'}",{'name': 'Absorption'},EXPERIMENTAL,,,,,,,,,,Dy1N1,[{'doi': '10.1063/1.3253115'}],,,
1.15,eV,"{'name': 'Temperature', 'scalars': [{'value': '300'}], 'units': 'K'}",{'name': 'Absorption'},EXPERIMENTAL,,,,,,,,,,Sb2Se3,[{'doi': '10.1063/1.3253115'}],Polycrystalline,,
0.404,eV,"[{'name': 'Transition', 'scalars': [{'value': 'Direct'}]}, {'name': 'Temperature', 'scalars': [{'value': '80'}], 'units': 'K'}]",{'name': 'Magnetoabsorption'},EXPERIMENTAL,,,,,,,,,,In1As1,[{'doi': '10.1063/1.3253115'}],Single crystalline,,
3.2,eV,"[{'name': 'Transition', 'scalars': [{'value': 'Indirect'}]}, {'name': 'Temperature', 'scalars': [{'value': '300'}], 'units': 'K'}]",{'name': 'Photoconduction'},EXPERIMENTAL,,,,,,,,,,Cd1I2,[{'doi': '10.1063/1.3253115'}],Single crystalline,,
1.32,eV,"{'name': 'Temperature', 'scalars': [{'value': '300'}], 'units': 'K'}",{'name': 'Thermal activation'},EXPERIMENTAL,,,,,,,,,,La2S3,[{'doi': '10.1063/1.3253115'}],Polycrystalline,,
0.82,eV,,{'name': 'Thermal activation'},EXPERIMENTAL,,,,,,,,,,Mg3Sb2,[{'doi': '10.1063/1.3253115'}],Polycrystalline,,
1.15,eV,"{'name': 'Temperature', 'scalars': [{'value': '80'}], 'units': 'K'}",{'name': 'Absorption'},EXPERIMENTAL,,,,,,,,,,Cu2Te1,[{'doi': '10.1063/1.3253115'}],Polycrystalline,,
0.19,eV,"{'name': 'Transition', 'scalars': [{'value': 'Indirect'}]}",{'name': 'Absorption'},EXPERIMENTAL,,,,,,,,,,Pb1Te1,[{'doi': '10.1063/1.3253115'}],Single crystalline,,
0.465,eV,"{'name': 'Temperature', 'scalars': [{'value': '300'}], 'units': 'K'}",{'name': 'Absorption'},EXPERIMENTAL,,,,,,,,,,Cd1Sb1,[{'doi': '10.1063/1.3253115'}],,,
6.1,eV,"[{'name': 'Transition', 'scalars': [{'value': 'Excitonic'}]}, {'name': 'Temperature', 'scalars': [{'value': '300'}], 'units': 'K'}]",{'name': 'Absorption'},EXPERIMENTAL,,,,,,,,,,Ca1O1,[{'doi': '10.1063/1.3253115'}],Single crystalline,,
2,eV,"{'name': 'Temperature', 'scalars': [{'value': '300'}], 'units': 'K'}",{'name': 'Absorption'},EXPERIMENTAL,,,,,,,,,,As2S3,[{'doi': '10.1063/1.3253115'}],Amorphous,,
0.57,eV,"[{'name': 'Transition', 'scalars': [{'value': 'Indirect'}]}, {'name': 'Temperature', 'scalars': [{'value': '77'}], 'units': 'K'}]",,EXPERIMENTAL,,,,,,,,,,Mg2Ge1,[{'doi': '10.1063/1.3253115'}],Single crystalline,,
6.0,eV,"{'name': 'Temperature', 'scalars': [{'value': '300'}], 'units': 'K'}",{'name': 'Absorption'},EXPERIMENTAL,,,,,,,,,,Ca1S1,[{'doi': '10.1063/1.3253115'}],Polycrystalline,,
0.6,eV,"{'name': 'Temperature', 'scalars': [{'value': '300'}], 'units': 'K'}",{'name': 'Thermal activation'},EXPERIMENTAL,,,,,,,,,,Eu3As2,[{'doi': '10.1063/1.3253115'}],Single crystalline,,
2.676,eV,"{'name': 'Temperature', 'scalars': [{'value': '77'}], 'units': 'K'}",{'name': 'Absorption'},EXPERIMENTAL,,,,,,,,,,Ag1Br1,[{'doi': '10.1063/1.3253115'}],Single crystalline,,
2.35,eV,"[{'name': 'Transition', 'scalars': [{'value': 'Direct'}]}, {'name': 'Temperature', 'scalars': [{'value': '77'}], 'units': 'K'}]",{'name': 'Reflection'},EXPERIMENTAL,,,,,,,,,,Zn1Te1,[{'doi': '10.1063/1.3253115'}],Single crystalline,,
1.25,eV,"{'name': 'Temperature', 'scalars': [{'value': '300'}], 'units': 'K'}",{'name': 'Absorption'},EXPERIMENTAL,,,,,,,,,,Zr1Se3,[{'doi': '10.1063/1.3253115'}],Single crystalline,,
0.015,eV,"{'name': 'Temperature', 'scalars': [{'value': '300'}], 'units': 'K'}",{'name': 'Thermal activation'},EXPERIMENTAL,,,,,,,,,,Cr3Se4,[{'doi': '10.1063/1.3253115'}],,,
0.7,eV,"{'name': 'Temperature', 'scalars': [{'value': '300'}], 'units': 'K'}",{'name': 'Reflection'},EXPERIMENTAL,,,,,,,,,,Hg1S1,[{'doi': '10.1063/1.3253115'}],Single crystalline,,
1.68,eV,"{'name': 'Temperature', 'scalars': [{'value': '300'}], 'units': 'K'}",{'name': 'Thermal activation'},EXPERIMENTAL,,,,,,,,,,Cr2O3,[{'doi': '10.1063/1.3253115'}],Single crystalline,,
2.69,eV,"{'name': 'Transition', 'scalars': [{'value': 'Direct'}]}",{'name': 'Absorption'},EXPERIMENTAL,,,,,,,,,,Ge1Se2,[{'doi': '10.1063/1.3253115'}],Single crystalline,,
1,eV,"[{'name': 'Transition', 'scalars': [{'value': 'Indirect'}]}, {'name': 'Temperature', 'scalars': [{'value': '300'}], 'units': 'K'}]",{'name': 'Absorption'},EXPERIMENTAL,,,,,,,,,,Ge1As2,[{'doi': '10.1063/1.3253115'}],Single crystalline,,
4.1,eV,"{'name': 'Temperature', 'scalars': [{'value': '300'}], 'units': 'K'}",{'name': 'Absorption'},EXPERIMENTAL,,,,,,,,,,La1B6,[{'doi': '10.1063/1.3253115'}],Polycrystalline,,
7.77,eV,"[{'name': 'Transition', 'scalars': [{'value': 'Direct'}]}, {'name': 'Temperature', 'scalars': [{'value': '295'}], 'units': 'K'}]",{'name': 'Reflection'},EXPERIMENTAL,,,,,,,,,,Mg1O1,[{'doi': '10.1063/1.3253115'}],Single crystalline,,
2.8,eV,"[{'name': 'Electric field polarization', 'scalars': [{'value': 'Perpendicular to C axis'}]}, {'name': 'Temperature', 'scalars': [{'value': '300'}], 'units': 'K'}]",{'name': 'Absorption'},EXPERIMENTAL,,,,,,,,,,As2S3,[{'doi': '10.1063/1.3253115'}],Single crystalline,,
0.585,eV,"{'name': 'Temperature', 'scalars': [{'value': '78'}], 'units': 'K'}",{'name': 'Absorption'},EXPERIMENTAL,,,,,,,,,,Cd1Sb1,[{'doi': '10.1063/1.3253115'}],Single crystalline,,
2.32,eV,"{'name': 'Temperature', 'scalars': [{'value': '300'}], 'units': 'K'}",{'name': 'Absorption'},EXPERIMENTAL,,,,,,,,,,As2S3,[{'doi': '10.1063/1.3253115'}],Amorphous,,
0.28,eV,"{'name': 'Temperature', 'scalars': [{'value': '300'}], 'units': 'K'}",,EXPERIMENTAL,,,,,,,,,,Ag2Te1,[{'doi': '10.1063/1.3253115'}],,,
1.1,eV,"{'name': 'Temperature', 'scalars': [{'value': '300'}], 'units': 'K'}",,EXPERIMENTAL,,,,,,,,,,As2Se3,[{'doi': '10.1063/1.3253115'}],Amorphous,,
5.8,eV,"{'name': 'Temperature', 'scalars': [{'value': '80'}], 'units': 'K'}",{'name': 'Absorption'},EXPERIMENTAL,,,,,,,,,,Na1I1,[{'doi': '10.1063/1.3253115'}],Single crystalline,,
1,eV,"[{'name': 'Electric field polarization', 'scalars': [{'value': 'Parallel to C axis'}]}, {'name': 'Temperature', 'scalars': [{'value': '297'}], 'units': 'K'}]",{'name': 'Absorption'},EXPERIMENTAL,,,,,,,,,,Cd1As2,[{'doi': '10.1063/1.3253115'}],Single crystalline,,
0.234,eV,"[{'name': 'Transition', 'scalars': [{'value': 'Direct'}]}, {'name': 'Temperature', 'scalars': [{'value': '4.2'}], 'units': 'K'}]",,EXPERIMENTAL,,,,,,,,,,In1Sb1,[{'doi': '10.1063/1.3253115'}],Single crystalline,,
0.65,eV,"[{'name': 'Transition', 'scalars': [{'value': 'Indirect'}]}, {'name': 'Temperature', 'scalars': [{'value': '300'}], 'units': 'K'}]",{'name': 'Absorption'},EXPERIMENTAL,,,,,,,,,,Ge1As1,[{'doi': '10.1063/1.3253115'}],Single crystalline,,
7.03,eV,"[{'name': 'Transition', 'scalars': [{'value': 'Excitonic'}]}, {'name': 'Temperature', 'scalars': [{'value': '300'}], 'units': 'K'}]",{'name': 'Reflection'},EXPERIMENTAL,,,,,,,,,,Ca1O1,[{'doi': '10.1063/1.3253115'}],Single crystalline,,
1.58,eV,"[{'name': 'Transition', 'scalars': [{'value': 'Indirect'}]}, {'name': 'Temperature', 'scalars': [{'value': '300'}], 'units': 'K'}]",{'name': 'Thermal activation'},EXPERIMENTAL,,,,,,,,,,Ge1S1,[{'doi': '10.1063/1.3253115'}],,,
2.205,eV,"[{'name': 'Transition', 'scalars': [{'value': 'G1 to X1'}]}, {'name': 'Transition', 'scalars': [{'value': 'Excitonic'}]}, {'name': 'Temperature', 'scalars': [{'value': '145'}], 'units': 'K'}]",{'name': 'Absorption'},EXPERIMENTAL,,,,,,,,,,Al1As1,[{'doi': '10.1063/1.3253115'}],Polycrystalline,,
0.145,eV,"[{'name': 'Transition', 'scalars': [{'value': 'Indirect'}]}, {'name': 'Temperature', 'scalars': [{'value': '300'}], 'units': 'K'}]",{'name': 'Absorption'},EXPERIMENTAL,,,,,,,,,,Bi2Te3,[{'doi': '10.1063/1.3253115'}],Single crystalline,,
2.4,eV,"{'name': 'Temperature', 'scalars': [{'value': '300'}], 'units': 'K'}",{'name': 'Photoconduction'},EXPERIMENTAL,,,,,,,,,,As4S4,[{'doi': '10.1063/1.3253115'}],Single crystalline,,
0.46,eV,"{'name': 'Temperature', 'scalars': [{'value': '300'}], 'units': 'K'}",{'name': 'Absorption'},EXPERIMENTAL,,,,,,,,,,Sm1Se1,[{'doi': '10.1063/1.3253115'}],Single crystalline,,
2.3,eV,"[{'name': 'Transition', 'scalars': [{'value': 'G15 to G1'}]}, {'name': 'Transition', 'scalars': [{'value': 'Direct'}]}, {'name': 'Temperature', 'scalars': [{'value': '300'}], 'units': 'K'}]",{'name': 'Absorption'},EXPERIMENTAL,,,,,,,,,,Cd1O1,[{'doi': '10.1063/1.3253115'}],Single crystalline,,
1.05,eV,"[{'name': 'Transition', 'scalars': [{'value': 'Indirect'}]}, {'name': 'Temperature', 'scalars': [{'value': '300'}], 'units': 'K'}]",{'name': 'Absorption'},EXPERIMENTAL,,,,,,,,,,Cu2S1,[{'doi': '10.1063/1.3253115'}],Polycrystalline,,
3.9,eV,"{'name': 'Temperature', 'scalars': [{'value': '300'}], 'units': 'K'}",{'name': 'Reflection'},EXPERIMENTAL,,,,,,,,,,Sn1Cl2,[{'doi': '10.1063/1.3253115'}],Polycrystalline,,
6.37,eV,"{'name': 'Temperature', 'scalars': [{'value': '10'}], 'units': 'K'}",{'name': 'Photoconduction'},EXPERIMENTAL,,,,,,,,,,Rb1I1,[{'doi': '10.1063/1.3253115'}],Single crystalline,,
0.3,eV,"{'name': 'Temperature', 'scalars': [{'value': '293'}], 'units': 'K'}",,EXPERIMENTAL,,,,,,,,,,Ge1Te2,[{'doi': '10.1063/1.3253115'}],,,
0.6,eV,"{'name': 'Temperature', 'scalars': [{'value': '293'}], 'units': 'K'}",{'name': 'Thermal activation'},EXPERIMENTAL,,,,,,,,,,ZrC,[{'doi': '10.1063/1.3253115'}],,,
5.15,eV,"[{'name': 'Transition', 'scalars': [{'value': 'Direct'}]}, {'name': 'Temperature', 'scalars': [{'value': '300'}], 'units': 'K'}]",{'name': 'Absorption'},EXPERIMENTAL,,,,,,,,,,Fe1I2,[{'doi': '10.1063/1.3253115'}],Polycrystalline,,
2.6,eV,,{'name': 'Estimated'},EXPERIMENTAL,,,,,,,,,,Sc1N1,[{'doi': '10.1063/1.3253115'}],,,
0.55,eV,"{'name': 'Temperature', 'scalars': [{'value': '873'}], 'units': 'K'}",{'name': 'Thermal activation'},EXPERIMENTAL,,,,,,,,,,PrO,[{'doi': '10.1063/1.3253115'}],,,
7.69,eV,"[{'name': 'Transition', 'scalars': [{'value': 'Excitonic'}]}, {'name': 'Temperature', 'scalars': [{'value': '295'}], 'units': 'K'}]",{'name': 'Reflection'},EXPERIMENTAL,,,,,,,,,,Mg1O1,[{'doi': '10.1063/1.3253115'}],Single crystalline,,
5.493,eV,"[{'name': 'Transition', 'scalars': [{'value': 'Excitonic'}]}, {'name': 'Temperature', 'scalars': [{'value': '90'}], 'units': 'K'}]",{'name': 'Photoconduction'},EXPERIMENTAL,,,,,,,,,,C,[{'doi': '10.1063/1.3253115'}],Single crystalline,,
2.59,eV,"[{'name': 'Transition', 'scalars': [{'value': 'Direct'}]}, {'name': 'Temperature', 'scalars': [{'value': '293'}], 'units': 'K'}]",{'name': 'Electroreflection'},EXPERIMENTAL,,,,,,,,,,Cu2O1,[{'doi': '10.1063/1.3253115'}],,,
2.13,eV,"{'name': 'Temperature', 'scalars': [{'value': '298'}], 'units': 'K'}",{'name': 'Reflection'},EXPERIMENTAL,,,,,,,,,,Hg1I2,[{'doi': '10.1063/1.3253115'}],Single crystalline,,
2.2,eV,"[{'name': 'Transition', 'scalars': [{'value': 'Indirect'}]}, {'name': 'Temperature', 'scalars': [{'value': '300'}], 'units': 'K'}]",{'name': 'Absorption'},EXPERIMENTAL,,,,,,,,,,Al1As1,[{'doi': '10.1063/1.3253115'}],Polycrystalline,,
1.62,eV,"{'name': 'Temperature', 'scalars': [{'value': '300'}], 'units': 'K'}",{'name': 'Thermal activation'},EXPERIMENTAL,,,,,,,,,,Ce2Se3,[{'doi': '10.1063/1.3253115'}],Polycrystalline,,
1.84,eV,"{'name': 'Temperature', 'scalars': [{'value': '513'}], 'units': 'K'}",{'name': 'Thermal activation'},EXPERIMENTAL,,,,,,,,,,Eu2O3,[{'doi': '10.1063/1.3253115'}],Polycrystalline,,
8.5,eV,"[{'name': 'Transition', 'scalars': [{'value': 'G8 to G6+'}]}, {'name': 'Transition', 'scalars': [{'value': 'Direct'}]}, {'name': 'Temperature', 'scalars': [{'value': '10'}], 'units': 'K'}]",{'name': 'Absorption'},EXPERIMENTAL,,,,,,,,,,Rb1Cl1,[{'doi': '10.1063/1.3253115'}],Single crystalline,,
3.23,eV,"{'name': 'Temperature', 'scalars': [{'value': '300'}], 'units': 'K'}",{'name': 'Absorption'},EXPERIMENTAL,,,,,,,,,,Pb1Br2,[{'doi': '10.1063/1.3253115'}],Polycrystalline,,
2.29,eV,"{'name': 'Temperature', 'scalars': [{'value': '110'}], 'units': 'K'}",,EXPERIMENTAL,,,,,,,,,,Zn1Te1,[{'doi': '10.1063/1.3253115'}],Single crystalline,,
1.79,eV,"{'name': 'Temperature', 'scalars': [{'value': '300'}], 'units': 'K'}",{'name': 'Absorption'},EXPERIMENTAL,,,,,,,,,,Ho1N1,[{'doi': '10.1063/1.3253115'}],Polycrystalline,,
4,eV,"{'name': 'Temperature', 'scalars': [{'value': '300'}], 'units': 'K'}",{'name': 'Absorption'},EXPERIMENTAL,,,,,,,,,,As2O3,[{'doi': '10.1063/1.3253115'}],Polycrystalline,,
3.5,eV,"{'name': 'Temperature', 'scalars': [{'value': '300'}], 'units': 'K'}",{'name': 'Absorption'},EXPERIMENTAL,,,,,,,,,,Sn1Br2,[{'doi': '10.1063/1.3253115'}],Single crystalline,,
1.7,eV,"[{'name': 'Transition', 'scalars': [{'value': 'Direct'}]}, {'name': 'Temperature', 'scalars': [{'value': '300'}], 'units': 'K'}]",{'name': 'Absorption'},EXPERIMENTAL,,,,,,,,,,Rb3Sb1,[{'doi': '10.1063/1.3253115'}],,,
6.25,eV,"[{'name': 'Transition', 'scalars': [{'value': 'Direct'}]}, {'name': 'Temperature', 'scalars': [{'value': '55'}], 'units': 'K'}]",{'name': 'Reflection'},EXPERIMENTAL,,,,,,,,,,K1I1,[{'doi': '10.1063/1.3253115'}],Single crystalline,,
4.1,eV,"[{'name': 'Electric field polarization', 'scalars': [{'value': 'Parallel to C axis'}]}, {'name': 'Transition', 'scalars': [{'value': 'Direct'}]}, {'name': 'Temperature', 'scalars': [{'value': '300'}], 'units': 'K'}]",{'name': 'Absorption'},EXPERIMENTAL,,,,,,,,,,Sn1O2,[{'doi': '10.1063/1.3253115'}],Single crystalline,,
1.9,eV,"{'name': 'Temperature', 'scalars': [{'value': '300'}], 'units': 'K'}",{'name': 'Thermal activation'},EXPERIMENTAL,,,,,,,,,,Pr2Se3,[{'doi': '10.1063/1.3253115'}],Single crystalline,,
0.36,eV,"{'name': 'Transition', 'scalars': [{'value': 'Indirect'}]}",{'name': 'Thermal activation'},EXPERIMENTAL,,,,,,,,,,Mg2Sn1,[{'doi': '10.1063/1.3253115'}],Polycrystalline,,
0.185,eV,"{'name': 'Transition', 'scalars': [{'value': 'Direct'}]}",{'name': 'Photoconduction'},EXPERIMENTAL,,,,,,,,,,Pb1Te1,[{'doi': '10.1063/1.3253115'}],Single crystalline,,
6.2,eV,"{'name': 'Temperature', 'scalars': [{'value': '300'}], 'units': 'K'}",{'name': 'Reflection'},EXPERIMENTAL,,,,,,,,,,Mn1S1,[{'doi': '10.1063/1.3253115'}],Single crystalline,,
1.2,eV,"[{'name': 'Transition', 'scalars': [{'value': 'Direct'}]}, {'name': 'Temperature', 'scalars': [{'value': '300'}], 'units': 'K'}]",{'name': 'Absorption'},EXPERIMENTAL,,,,,,,,,,Sn1Se1,[{'doi': '10.1063/1.3253115'}],Single crystalline,,
3.66,eV,"{'name': 'Temperature', 'scalars': [{'value': '300'}], 'units': 'K'}",{'name': 'Thermal activation'},EXPERIMENTAL,,,,,,,,,,Mo1O3,[{'doi': '10.1063/1.3253115'}],Single crystalline,,
0.025,eV,"{'name': 'Temperature', 'scalars': [{'value': '300'}], 'units': 'K'}",,EXPERIMENTAL,,,,,,,,,,Ag2Te1,[{'doi': '10.1063/1.3253115'}],Polycrystalline,,
3.073,eV,"[{'name': 'Transition', 'scalars': [{'value': 'Excitonic'}]}, {'name': 'Temperature', 'scalars': [{'value': '80'}], 'units': 'K'}]",{'name': 'Absorption'},EXPERIMENTAL,,,,,,,,,,Tl1Br1,[{'doi': '10.1063/1.3253115'}],Single crystalline,,
0.23,eV,"{'name': 'Temperature', 'scalars': [{'value': '300'}], 'units': 'K'}",{'name': 'Thermal activation'},EXPERIMENTAL,,,,,,,,,,NiTe,[{'doi': '10.1063/1.3253115'}],,,
3.1,eV,"[{'name': 'Transition', 'scalars': [{'value': 'Direct'}]}, {'name': 'Temperature', 'scalars': [{'value': '300'}], 'units': 'K'}]",{'name': 'Absorption'},EXPERIMENTAL,,,,,,,,,,Eu1S1,[{'doi': '10.1063/1.3253115'}],Polycrystalline,,
0.7,eV,"{'name': 'Temperature', 'scalars': [{'value': '300'}], 'units': 'K'}",{'name': 'Estimated'},EXPERIMENTAL,,,,,,,,,,Ce1N1,[{'doi': '10.1063/1.3253115'}],,,
2.91,eV,"{'name': 'Temperature', 'scalars': [{'value': '300'}], 'units': 'K'}",{'name': 'Absorption'},EXPERIMENTAL,,,,,,,,,,Dy2S3,[{'doi': '10.1063/1.3253115'}],Single crystalline,,
2.52,eV,,{'name': 'Thermal activation'},EXPERIMENTAL,,,,,,,,,,Bi1I3,[{'doi': '10.1063/1.3253115'}],Polycrystalline,,
2,eV,"{'name': 'Temperature', 'scalars': [{'value': '300'}], 'units': 'K'}",{'name': 'Reflection'},EXPERIMENTAL,,,,,,,,,,Eu1Te1,[{'doi': '10.1063/1.3253115'}],Single crystalline,,
3.6,eV,"{'name': 'Temperature', 'scalars': [{'value': '70'}], 'units': 'K'}",{'name': 'Absorption'},EXPERIMENTAL,,,,,,,,,,Mg1Te1,[{'doi': '10.1063/1.3253115'}],Single crystalline,,
3.7,eV,"[{'name': 'Transition', 'scalars': [{'value': 'Excitonic'}]}, {'name': 'Temperature', 'scalars': [{'value': '300'}], 'units': 'K'}]",{'name': 'Absorption'},EXPERIMENTAL,,,,,,,,,,Mo1O3,[{'doi': '10.1063/1.3253115'}],Polycrystalline,,
1.4,eV,"{'name': 'Temperature', 'scalars': [{'value': '293'}], 'units': 'K'}",{'name': 'Thermal activation'},EXPERIMENTAL,,,,,,,,,,Ce2Te3,[{'doi': '10.1063/1.3253115'}],Polycrystalline,,
2.27,eV,"{'name': 'Temperature', 'scalars': [{'value': '510'}], 'units': 'K'}",,EXPERIMENTAL,,,,,,,,,,Sm2O3,[{'doi': '10.1063/1.3253115'}],,,
1.7,eV,"{'name': 'Temperature', 'scalars': [{'value': '300'}], 'units': 'K'}",{'name': 'Absorption'},EXPERIMENTAL,,,,,,,,,,As2Se3,[{'doi': '10.1063/1.3253115'}],Single crystalline,,
1.12,eV,"[{'name': 'Transition', 'scalars': [{'value': 'Indirect'}]}, {'name': 'Temperature', 'scalars': [{'value': '291'}], 'units': 'K'}]",{'name': 'Absorption'},EXPERIMENTAL,,,,,,,,,,Si,[{'doi': '10.1063/1.3253115'}],Single crystalline,,
2.62,eV,"{'name': 'Temperature', 'scalars': [{'value': '80'}], 'units': 'K'}",{'name': 'Absorption'},EXPERIMENTAL,,,,,,,,,,As2S5,[{'doi': '10.1063/1.3253115'}],Amorphous,,
2.355,eV,"[{'name': 'Electric field polarization', 'scalars': [{'value': 'Perpendicular to C axis'}]}, {'name': 'Transition', 'scalars': [{'value': 'Indirect'}]}, {'name': 'Temperature', 'scalars': [{'value': '403'}], 'units': 'K'}]",{'name': 'Absorption'},EXPERIMENTAL,,,,,,,,,,As2S3,[{'doi': '10.1063/1.3253115'}],Single crystalline,,
3.246,eV,"[{'name': 'Transition', 'scalars': [{'value': 'Indirect'}]}, {'name': 'Temperature', 'scalars': [{'value': '4.2'}], 'units': 'K'}]",{'name': 'Absorption'},EXPERIMENTAL,,,,,,,,,,Ag1Cl1,[{'doi': '10.1063/1.3253115'}],Single crystalline,,
0.33,eV,"{'name': 'Temperature', 'scalars': [{'value': '300'}], 'units': 'K'}",{'name': 'Thermal activation'},EXPERIMENTAL,,,,,,,,,,Te,[{'doi': '10.1063/1.3253115'}],Polycrystalline,,
0.01,eV,"{'name': 'Temperature', 'scalars': [{'value': '300'}], 'units': 'K'}",{'name': 'Thermal activation'},EXPERIMENTAL,,,,,,,,,,Bi0.85Sb0.15,[{'doi': '10.1063/1.3253115'}],Single crystalline,,
0.7,eV,"[{'name': 'Transition', 'scalars': [{'value': 'Direct'}]}, {'name': 'Temperature', 'scalars': [{'value': '300'}], 'units': 'K'}]",{'name': 'Absorption'},EXPERIMENTAL,,,,,,,,,,Cd1Sb1,[{'doi': '10.1063/1.3253115'}],Single crystalline,,
0.022,eV,"{'name': 'Temperature', 'scalars': [{'value': '80'}], 'units': 'K'}",,EXPERIMENTAL,,,,,,,,,,Bi0.97Sb0.03,[{'doi': '10.1063/1.3253115'}],Single crystalline,,
0.74,eV,"{'name': 'Temperature', 'scalars': [{'value': '400'}], 'units': 'K'}",{'name': 'Thermal activation'},EXPERIMENTAL,,,,,,,,,,Al1B1,[{'doi': '10.1063/1.3253115'}],Single crystalline,,
0.38,eV,"{'name': 'Temperature', 'scalars': [{'value': '300'}], 'units': 'K'}",{'name': 'Thermal activation'},EXPERIMENTAL,,,,,,,,,,Nd4Te7,[{'doi': '10.1063/1.3253115'}],,,
0.29,eV,"[{'name': 'Transition', 'scalars': [{'value': 'Direct'}]}, {'name': 'Temperature', 'scalars': [{'value': '300'}], 'units': 'K'}]",{'name': 'Absorption'},EXPERIMENTAL,,,,,,,,,,Pb1Se1,[{'doi': '10.1063/1.3253115'}],Single crystalline,,
4.1,eV,"{'name': 'Temperature', 'scalars': [{'value': '300'}], 'units': 'K'}",{'name': 'Absorption'},EXPERIMENTAL,,,,,,,,,,Al2S3,[{'doi': '10.1063/1.3253115'}],,,
10.24,eV,"[{'name': 'Transition', 'scalars': [{'value': 'Excitonic'}]}, {'name': 'Temperature', 'scalars': [{'value': '77'}], 'units': 'K'}]",{'name': 'Absorption'},EXPERIMENTAL,,,,,,,,,,Mn1F2,[{'doi': '10.1063/1.3253115'}],Single crystalline,,
3.4,eV,"{'name': 'Temperature', 'scalars': [{'value': '300'}], 'units': 'K'}",{'name': 'Reflection'},EXPERIMENTAL,,,,,,,,,,Sn1Br2,[{'doi': '10.1063/1.3253115'}],Polycrystalline,,
0.85,eV,"{'name': 'Temperature', 'scalars': [{'value': '300'}], 'units': 'K'}",{'name': 'Reflection'},EXPERIMENTAL,,,,,,,,,,Ag2Te1,[{'doi': '10.1063/1.3253115'}],Single crystalline,,
1.2,eV,"{'name': 'Temperature', 'scalars': [{'value': '300'}], 'units': 'K'}",{'name': 'Absorption'},EXPERIMENTAL,,,,,,,,,,Sb2Se3,[{'doi': '10.1063/1.3253115'}],Single crystalline,,
0.07,eV,"{'name': 'Transition', 'scalars': [{'value': 'Direct'}]}",{'name': 'Thermal activation'},EXPERIMENTAL,,,,,,,,,,Ag2Se1,[{'doi': '10.1063/1.3253115'}],Polycrystalline,,
1.55,eV,"{'name': 'Temperature', 'scalars': [{'value': '300'}], 'units': 'K'}",{'name': 'Reflection'},EXPERIMENTAL,,,,,,,,,,Ti1Se2,[{'doi': '10.1063/1.3253115'}],Single crystalline,,
0.01,eV,"{'name': 'Temperature', 'scalars': [{'value': '300'}], 'units': 'K'}",{'name': 'Thermal activation'},EXPERIMENTAL,,,,,,,,,,Bi0.91Sb0.09,[{'doi': '10.1063/1.3253115'}],Single crystalline,,
0.813,eV,"[{'name': 'Transition', 'scalars': [{'value': 'Direct'}]}, {'name': 'Temperature', 'scalars': [{'value': '4.2'}], 'units': 'K'}]",{'name': 'Absorption'},EXPERIMENTAL,,,,,,,,,,Ga1Sb1,[{'doi': '10.1063/1.3253115'}],Single crystalline,,
0.3,eV,,{'name': 'Estimated'},EXPERIMENTAL,,,,,,,,,,V1O1,[{'doi': '10.1063/1.3253115'}],,,
12.6,eV,"{'name': 'Transition', 'scalars': [{'value': 'Excitonic'}]}",{'name': 'Estimated'},EXPERIMENTAL,,,,,,,,,,Li1F1,[{'doi': '10.1063/1.3253115'}],Single crystalline,,
1.7,eV,"{'name': 'Temperature', 'scalars': [{'value': '300'}], 'units': 'K'}",{'name': 'Absorption'},EXPERIMENTAL,,,,,,,,,,Sb2S3,[{'doi': '10.1063/1.3253115'}],Single crystalline,,
1.77,eV,"[{'name': 'Electric field polarization', 'scalars': [{'value': 'Parallel to C axis'}]}, {'name': 'Temperature', 'scalars': [{'value': '77'}], 'units': 'K'}]",{'name': 'Absorption'},EXPERIMENTAL,,,,,,,,,,Ge1S1,[{'doi': '10.1063/1.3253115'}],Single crystalline,,
3.26,eV,"{'name': 'Temperature', 'scalars': [{'value': '300'}], 'units': 'K'}",{'name': 'Reflection'},EXPERIMENTAL,,,,,,,,,,Cd1I2,[{'doi': '10.1063/1.3253115'}],Polycrystalline,,
0.8,eV,"{'name': 'Temperature', 'scalars': [{'value': '200'}], 'units': 'K'}",{'name': 'Thermal activation'},EXPERIMENTAL,,,,,,,,,,V4O7,[{'doi': '10.1063/1.3253115'}],Single crystalline,,
2.21,eV,"[{'name': 'Transition', 'scalars': [{'value': 'Direct'}]}, {'name': 'Temperature', 'scalars': [{'value': '300'}], 'units': 'K'}]",{'name': 'Absorption'},EXPERIMENTAL,,,,,,,,,,As2S3,[{'doi': '10.1063/1.3253115'}],Amorphous,,
3.5,eV,"{'name': 'Temperature', 'scalars': [{'value': '77'}], 'units': 'K'}",{'name': 'Absorption'},EXPERIMENTAL,,,,,,,,,,Pb1Br2,[{'doi': '10.1063/1.3253115'}],Single crystalline,,
2.2,eV,,,EXPERIMENTAL,,,,,,,,,,Ga1Se1,[{'doi': '10.1063/1.3253115'}],Single crystalline,,
1.58,eV,"[{'name': 'Transition', 'scalars': [{'value': 'Direct'}]}, {'name': 'Temperature', 'scalars': [{'value': '300'}], 'units': 'K'}]",{'name': 'Thermal activation'},EXPERIMENTAL,,,,,,,,,,Cd1Te1,[{'doi': '10.1063/1.3253115'}],Single crystalline,,
1.7,eV,"[{'name': 'Electric field polarization', 'scalars': [{'value': 'Perpendicular to C axis'}]}, {'name': 'Temperature', 'scalars': [{'value': '300'}], 'units': 'K'}]",{'name': 'Absorption'},EXPERIMENTAL,,,,,,,,,,Sb2S3,[{'doi': '10.1063/1.3253115'}],Single crystalline,,
0.175,eV,"[{'name': 'Transition', 'scalars': [{'value': 'G6 to G8'}]}, {'name': 'Transition', 'scalars': [{'value': 'Direct'}]}, {'name': 'Temperature', 'scalars': [{'value': '300'}], 'units': 'K'}]",{'name': 'Thermal activation'},EXPERIMENTAL,,,,,,,,,,Hg1Te1,[{'doi': '10.1063/1.3253115'}],Single crystalline,,
2.1,eV,"{'name': 'Temperature', 'scalars': [{'value': '300'}], 'units': 'K'}",{'name': 'Estimated'},EXPERIMENTAL,,,,,,,,,,K2S1,[{'doi': '10.1063/1.3253115'}],,,
0.335,eV,"[{'name': 'Transition', 'scalars': [{'value': 'Direct'}]}, {'name': 'Temperature', 'scalars': [{'value': '4.2'}], 'units': 'K'}]",{'name': 'Absorption'},EXPERIMENTAL,,,,,,,,,,Te,[{'doi': '10.1063/1.3253115'}],Single crystalline,,
2.17,eV,"{'name': 'Temperature', 'scalars': [{'value': '300'}], 'units': 'K'}",{'name': 'Absorption'},EXPERIMENTAL,,,,,,,,,,Zr1S3,[{'doi': '10.1063/1.3253115'}],Single crystalline,,
1.71,eV,"[{'name': 'Electric field polarization', 'scalars': [{'value': 'Perpendicular to C axis'}]}, {'name': 'Transition', 'scalars': [{'value': 'Direct'}]}, {'name': 'Temperature', 'scalars': [{'value': '300'}], 'units': 'K'}]",{'name': 'Absorption'},EXPERIMENTAL,,,,,,,,,,Se,[{'doi': '10.1063/1.3253115'}],Single crystalline,,
1.3,eV,"{'name': 'Temperature', 'scalars': [{'value': '100'}], 'units': 'K'}",{'name': 'Thermal activation'},EXPERIMENTAL,,,,,,,,,,U1O2,[{'doi': '10.1063/1.3253115'}],Polycrystalline,,
2.215,eV,"[{'name': 'Transition', 'scalars': [{'value': 'Indirect'}]}, {'name': 'Temperature', 'scalars': [{'value': '145'}], 'units': 'K'}]",{'name': 'Absorption'},EXPERIMENTAL,,,,,,,,,,Al1As1,[{'doi': '10.1063/1.3253115'}],Single crystalline,,
6.75,eV,"[{'name': 'Transition', 'scalars': [{'value': 'Excitonic'}]}, {'name': 'Temperature', 'scalars': [{'value': '55'}], 'units': 'K'}]",{'name': 'Reflection'},EXPERIMENTAL,,,,,,,,,,K1Br1,[{'doi': '10.1063/1.3253115'}],Single crystalline,,
1.09,eV,"[{'name': 'Transition', 'scalars': [{'value': 'G15 to G1'}]}, {'name': 'Transition', 'scalars': [{'value': 'Direct'}]}, {'name': 'Temperature', 'scalars': [{'value': '973'}], 'units': 'K'}]",{'name': 'Absorption'},EXPERIMENTAL,,,,,,,,,,Ga1As1,[{'doi': '10.1063/1.3253115'}],Single crystalline,,
1.72,eV,"[{'name': 'Electric field polarization', 'scalars': [{'value': 'Parallel to C axis'}]}, {'name': 'Transition', 'scalars': [{'value': 'Direct'}]}, {'name': 'Temperature', 'scalars': [{'value': '300'}], 'units': 'K'}]",{'name': 'Absorption'},EXPERIMENTAL,,,,,,,,,,Se,[{'doi': '10.1063/1.3253115'}],Single crystalline,,
7.215,eV,"[{'name': 'Transition', 'scalars': [{'value': 'G8 to G6+'}]}, {'name': 'Transition', 'scalars': [{'value': 'Excitonic'}]}, {'name': 'Temperature', 'scalars': [{'value': '78'}], 'units': 'K'}]",{'name': 'Reflection'},EXPERIMENTAL,,,,,,,,,,K1Br1,[{'doi': '10.1063/1.3253115'}],Single crystalline,,
0.63,eV,"[{'name': 'Transition', 'scalars': [{'value': 'Indirect'}]}, {'name': 'Temperature', 'scalars': [{'value': '90'}], 'units': 'K'}]",{'name': 'Photoconduction'},EXPERIMENTAL,,,,,,,,,,Mg2Ge1,[{'doi': '10.1063/1.3253115'}],Single crystalline,,
0.6,eV,"{'name': 'Temperature', 'scalars': [{'value': '300'}], 'units': 'K'}",{'name': 'Absorption'},EXPERIMENTAL,,,,,,,,,,Fe2Te3,[{'doi': '10.1063/1.3253115'}],Polycrystalline,,
2.96,eV,"[{'name': 'Electric field polarization', 'scalars': [{'value': 'Parallel to C axis'}]}, {'name': 'Transition', 'scalars': [{'value': 'Excitonic'}]}, {'name': 'Temperature', 'scalars': [{'value': '300'}], 'units': 'K'}]",{'name': 'Absorption'},EXPERIMENTAL,,,,,,,,,,Mo1O3,[{'doi': '10.1063/1.3253115'}],Single crystalline,,
1.1,eV,"{'name': 'Temperature', 'scalars': [{'value': '300'}], 'units': 'K'}",{'name': 'Photoconduction'},EXPERIMENTAL,,,,,,,,,,K3Sb1,[{'doi': '10.1063/1.3253115'}],Polycrystalline,,
2.58,eV,"[{'name': 'Transition', 'scalars': [{'value': 'Indirect'}]}, {'name': 'Temperature', 'scalars': [{'value': '300'}], 'units': 'K'}]",{'name': 'Photoconduction'},EXPERIMENTAL,,,,,,,,,,Bi2O3,[{'doi': '10.1063/1.3253115'}],Polycrystalline,,
2.5,eV,"{'name': 'Temperature', 'scalars': [{'value': '300'}], 'units': 'K'}",{'name': 'Reflection'},EXPERIMENTAL,,,,,,,,,,Ga1S1,[{'doi': '10.1063/1.3253115'}],Single crystalline,,
0.13,eV,"[{'name': 'Transition', 'scalars': [{'value': 'Direct'}]}, {'name': 'Temperature', 'scalars': [{'value': '80'}], 'units': 'K'}]",{'name': 'Absorption'},EXPERIMENTAL,,,,,,,,,,Ag2Se1,[{'doi': '10.1063/1.3253115'}],Polycrystalline,,
1.2,eV,"{'name': 'Temperature', 'scalars': [{'value': '300'}], 'units': 'K'}",{'name': 'Absorption'},EXPERIMENTAL,,,,,,,,,,Zn4Sb3,[{'doi': '10.1063/1.3253115'}],Single crystalline,,
0.81,eV,"{'name': 'Temperature', 'scalars': [{'value': '4'}], 'units': 'K'}",,EXPERIMENTAL,,,,,,,,,,Ga1Sb1,[{'doi': '10.1063/1.3253115'}],Single crystalline,,
1.5,eV,"{'name': 'Temperature', 'scalars': [{'value': '300'}], 'units': 'K'}",{'name': 'Thermal activation'},EXPERIMENTAL,,,,,,,,,,Pd1O1,[{'doi': '10.1063/1.3253115'}],Polycrystalline,,
3.59,eV,"{'name': 'Temperature', 'scalars': [{'value': '300'}], 'units': 'K'}",{'name': 'Absorption'},EXPERIMENTAL,,,,,,,,,,Hg1Br2,[{'doi': '10.1063/1.3253115'}],Polycrystalline,,
1.78,eV,"[{'name': 'Transition', 'scalars': [{'value': 'Direct'}]}, {'name': 'Temperature', 'scalars': [{'value': '77'}], 'units': 'K'}]",,EXPERIMENTAL,,,,,,,,,,Mg2Ge1,[{'doi': '10.1063/1.3253115'}],Single crystalline,,
1.253,eV,"[{'name': 'Transition', 'scalars': [{'value': 'G15 to G1'}]}, {'name': 'Transition', 'scalars': [{'value': 'Direct'}]}, {'name': 'Temperature', 'scalars': [{'value': '673'}], 'units': 'K'}]",{'name': 'Absorption'},EXPERIMENTAL,,,,,,,,,,Ga1As1,[{'doi': '10.1063/1.3253115'}],Single crystalline,,
11.7,eV,"{'name': 'Temperature', 'scalars': [{'value': '300'}], 'units': 'K'}",{'name': 'Absorption'},EXPERIMENTAL,,,,,,,,,,Li1F1,[{'doi': '10.1063/1.3253115'}],Single crystalline,,
0.07,eV,,{'name': 'Thermal activation'},EXPERIMENTAL,,,,,,,,,,Pt1Sb2,[{'doi': '10.1063/1.3253115'}],Single crystalline,,
0.55,eV,"{'name': 'Temperature', 'scalars': [{'value': '300'}], 'units': 'K'}",{'name': 'Thermal activation'},EXPERIMENTAL,,,,,,,,,,Pt1As2,[{'doi': '10.1063/1.3253115'}],Single crystalline,,
1.7,eV,"{'name': 'Temperature', 'scalars': [{'value': '300'}], 'units': 'K'}",{'name': 'Thermal activation'},EXPERIMENTAL,,,,,,,,,,Eu2O3,[{'doi': '10.1063/1.3253115'}],Polycrystalline,,
0.35,eV,,{'name': 'Thermal activation'},EXPERIMENTAL,,,,,,,,,,Te,[{'doi': '10.1063/1.3253115'}],,,
1.595,eV,"[{'name': 'Transition', 'scalars': [{'value': 'G15 to G1'}]}, {'name': 'Transition', 'scalars': [{'value': 'Direct'}]}, {'name': 'Temperature', 'scalars': [{'value': '6'}], 'units': 'K'}]",{'name': 'Electroreflection'},EXPERIMENTAL,,,,,,,,,,Cd1Te1,[{'doi': '10.1063/1.3253115'}],Single crystalline,,
3.597,eV,"[{'name': 'Transition', 'scalars': [{'value': 'Direct'}]}, {'name': 'Temperature', 'scalars': [{'value': '1.8'}], 'units': 'K'}]",{'name': 'Absorption'},EXPERIMENTAL,,,,,,,,,,Sn1O2,[{'doi': '10.1063/1.3253115'}],Single crystalline,,
0.12,eV,"{'name': 'Temperature', 'scalars': [{'value': '264'}], 'units': 'K'}",{'name': 'Thermal activation'},EXPERIMENTAL,,,,,,,,,,Ni1S1,[{'doi': '10.1063/1.3253115'}],Single crystalline,,
1.97,eV,"[{'name': 'Transition', 'scalars': [{'value': 'Direct'}]}, {'name': 'Temperature', 'scalars': [{'value': '293'}], 'units': 'K'}]",{'name': 'Reflection'},EXPERIMENTAL,,,,,,,,,,La2Se3,[{'doi': '10.1063/1.3253115'}],Single crystalline,,
0.9,eV,"{'name': 'Temperature', 'scalars': [{'value': '300'}], 'units': 'K'}",{'name': 'Thermal activation'},EXPERIMENTAL,,,,,,,,,,Cr2S3,[{'doi': '10.1063/1.3253115'}],Polycrystalline,,
3.704,eV,"[{'name': 'Electric field polarization', 'scalars': [{'value': 'Perpendicular to C axis'}]}, {'name': 'Temperature', 'scalars': [{'value': '300'}], 'units': 'K'}]",{'name': 'Absorption'},EXPERIMENTAL,,,,,,,,,,Zn1S1,[{'doi': '10.1063/1.3253115'}],Single crystalline,,
5.56,eV,"{'name': 'Temperature', 'scalars': [{'value': '300'}], 'units': 'K'}",{'name': 'Reflection'},EXPERIMENTAL,,,,,,,,,,Ge1O2,[{'doi': '10.1063/1.3253115'}],Single crystalline,,
10.2,eV,"[{'name': 'Transition', 'scalars': [{'value': 'Excitonic'}]}, {'name': 'Temperature', 'scalars': [{'value': '300'}], 'units': 'K'}]",{'name': 'Absorption'},EXPERIMENTAL,,,,,,,,,,Mn1F2,[{'doi': '10.1063/1.3253115'}],Single crystalline,,
0.27,eV,"[{'name': 'Transition', 'scalars': [{'value': 'Direct'}]}, {'name': 'Temperature', 'scalars': [{'value': '300'}], 'units': 'K'}]",{'name': 'Reflection'},EXPERIMENTAL,,,,,,,,,,Pb1Se1,[{'doi': '10.1063/1.3253115'}],Single crystalline,,
3.31,eV,"{'name': 'Temperature', 'scalars': [{'value': '300'}], 'units': 'K'}",{'name': 'Reflection'},EXPERIMENTAL,,,,,,,,,,Sb2O3,[{'doi': '10.1063/1.3253115'}],Polycrystalline,,
3.3,eV,"{'name': 'Temperature', 'scalars': [{'value': '300'}], 'units': 'K'}",{'name': 'Absorption'},EXPERIMENTAL,,,,,,,,,,Th1O2,[{'doi': '10.1063/1.3253115'}],Single crystalline,,
0.65,eV,"[{'name': 'Transition', 'scalars': [{'value': 'Direct'}]}, {'name': 'Temperature', 'scalars': [{'value': '300'}], 'units': 'K'}]",{'name': 'Absorption'},EXPERIMENTAL,,,,,,,,,,In2Se1,[{'doi': '10.1063/1.3253115'}],Single crystalline,,
1.511,eV,"[{'name': 'Transition', 'scalars': [{'value': 'Direct'}]}, {'name': 'Temperature', 'scalars': [{'value': '90'}], 'units': 'K'}]",{'name': 'Absorption'},EXPERIMENTAL,,,,,,,,,,Ga1As1,[{'doi': '10.1063/1.3253115'}],Single crystalline,,
0.99,eV,"[{'name': 'Transition', 'scalars': [{'value': 'Direct'}]}, {'name': 'Temperature', 'scalars': [{'value': '300'}], 'units': 'K'}]",{'name': 'Absorption'},EXPERIMENTAL,,,,,,,,,,Zn1Sb1,[{'doi': '10.1063/1.3253115'}],Single crystalline,,
2.85,eV,"{'name': 'Temperature', 'scalars': [{'value': '300'}], 'units': 'K'}",{'name': 'Photoconduction'},EXPERIMENTAL,,,,,,,,,,Hf1S3,[{'doi': '10.1063/1.3253115'}],Single crystalline,,
0.1,eV,"{'name': 'Temperature', 'scalars': [{'value': '300'}], 'units': 'K'}",{'name': 'Thermal activation'},EXPERIMENTAL,,,,,,,,,,Hg1Se1,[{'doi': '10.1063/1.3253115'}],,,
0.006,eV,"{'name': 'Temperature', 'scalars': [{'value': '77.4'}], 'units': 'K'}",{'name': 'Thermal activation'},EXPERIMENTAL,,,,,,,,,,Bi,[{'doi': '10.1063/1.3253115'}],,,
3.94,eV,"{'name': 'Temperature', 'scalars': [{'value': '733'}], 'units': 'K'}",{'name': 'Thermal activation'},EXPERIMENTAL,,,,,,,,,,Lu2O3,[{'doi': '10.1063/1.3253115'}],Polycrystalline,,
0.125,eV,"{'name': 'Temperature', 'scalars': [{'value': '273'}], 'units': 'K'}",{'name': 'Thermal activation'},EXPERIMENTAL,,,,,,,,,,Sb0.71As0.29,[{'doi': '10.1063/1.3253115'}],Single crystalline,,
1.17,eV,"{'name': 'Temperature', 'scalars': [{'value': '250'}], 'units': 'K'}",{'name': 'Thermal activation'},EXPERIMENTAL,,,,,,,,,,Na3Sb1,[{'doi': '10.1063/1.3253115'}],Single crystalline,,
2.2,eV,,{'name': 'Absorption'},EXPERIMENTAL,,,,,,,,,,As2S3,[{'doi': '10.1063/1.3253115'}],Amorphous,,
2.3,eV,"[{'name': 'Electric field polarization', 'scalars': [{'value': 'Parallel to C axis'}]}, {'name': 'Transition', 'scalars': [{'value': 'Direct'}]}, {'name': 'Temperature', 'scalars': [{'value': '300'}], 'units': 'K'}]",{'name': 'Absorption'},EXPERIMENTAL,,,,,,,,,,V2O5,[{'doi': '10.1063/1.3253115'}],Single crystalline,,
0.015,eV,"{'name': 'Temperature', 'scalars': [{'value': '300'}], 'units': 'K'}",{'name': 'Thermal activation'},EXPERIMENTAL,,,,,,,,,,Bi0.9Sb0.1,[{'doi': '10.1063/1.3253115'}],Single crystalline,,
2.795,eV,"{'name': 'Temperature', 'scalars': [{'value': '204'}], 'units': 'K'}",{'name': 'Reflection'},EXPERIMENTAL,,,,,,,,,,Hg1I2,[{'doi': '10.1063/1.3253115'}],Single crystalline,,
3.5,eV,"{'name': 'Temperature', 'scalars': [{'value': '300'}], 'units': 'K'}",,EXPERIMENTAL,,,,,,,,,,Cs2Te1,[{'doi': '10.1063/1.3253115'}],,,
2.68,eV,"{'name': 'Temperature', 'scalars': [{'value': '513'}], 'units': 'K'}",{'name': 'Thermal activation'},EXPERIMENTAL,,,,,,,,,,Ce1O2,[{'doi': '10.1063/1.3253115'}],Polycrystalline,,
0.285,eV,"[{'name': 'Transition', 'scalars': [{'value': 'Direct'}]}, {'name': 'Temperature', 'scalars': [{'value': '300'}], 'units': 'K'}]",{'name': 'Reflection'},EXPERIMENTAL,,,,,,,,,,Pb1S1,[{'doi': '10.1063/1.3253115'}],Single crystalline,,
0.2,eV,"{'name': 'Temperature', 'scalars': [{'value': '300'}], 'units': 'K'}",{'name': 'Absorption'},EXPERIMENTAL,,,,,,,,,,Co1Te1.88,[{'doi': '10.1063/1.3253115'}],,,
1,eV,"{'name': 'Temperature', 'scalars': [{'value': '300'}], 'units': 'K'}",{'name': 'Reflection'},EXPERIMENTAL,,,,,,,,,,Ti1Te2,[{'doi': '10.1063/1.3253115'}],Single crystalline,,
0.514,eV,"[{'name': 'Electric field polarization', 'scalars': [{'value': 'Parallel to A axis'}]}, {'name': 'Transition', 'scalars': [{'value': 'Indirect'}]}, {'name': 'Temperature', 'scalars': [{'value': '300'}], 'units': 'K'}]",{'name': 'Absorption'},EXPERIMENTAL,,,,,,,,,,Zn1Sb1,[{'doi': '10.1063/1.3253115'}],Single crystalline,,
8.3,eV,"[{'name': 'Transition', 'scalars': [{'value': 'Direct'}]}, {'name': 'Temperature', 'scalars': [{'value': '55'}], 'units': 'K'}]",{'name': 'Reflection'},EXPERIMENTAL,,,,,,,,,,Rb1Cl1,[{'doi': '10.1063/1.3253115'}],Single crystalline,,
0.176,eV,"[{'name': 'Transition', 'scalars': [{'value': 'Direct'}]}, {'name': 'Temperature', 'scalars': [{'value': '77'}], 'units': 'K'}]",{'name': 'Magnetoabsorption'},EXPERIMENTAL,,,,,,,,,,Pb1Se1,[{'doi': '10.1063/1.3253115'}],Single crystalline,,
2.21,eV,"[{'name': 'Transition', 'scalars': [{'value': 'Direct'}]}, {'name': 'Temperature', 'scalars': [{'value': '300'}], 'units': 'K'}]",{'name': 'Absorption'},EXPERIMENTAL,,,,,,,,,,As2S5,[{'doi': '10.1063/1.3253115'}],Amorphous,,
1.4,eV,"{'name': 'Temperature', 'scalars': [{'value': '300'}], 'units': 'K'}",{'name': 'Estimated'},EXPERIMENTAL,,,,,,,,,,Mg3P2,[{'doi': '10.1063/1.3253115'}],,,
1.02,eV,"{'name': 'Transition', 'scalars': [{'value': 'Indirect'}]}",{'name': 'Absorption'},EXPERIMENTAL,,,,,,,,,,Mo1Te2,[{'doi': '10.1063/1.3253115'}],Single crystalline,,
4.87,eV,"{'name': 'Temperature', 'scalars': [{'value': '77'}], 'units': 'K'}",{'name': 'Absorption'},EXPERIMENTAL,,,,,,,,,,Ca1Se1,[{'doi': '10.1063/1.3253115'}],Polycrystalline,,
4.9,eV,"{'name': 'Temperature', 'scalars': [{'value': '300'}], 'units': 'K'}",{'name': 'Reflection'},EXPERIMENTAL,,,,,,,,,,La1B6,[{'doi': '10.1063/1.3253115'}],Single crystalline,,
0.98,eV,"{'name': 'Temperature', 'scalars': [{'value': '300'}], 'units': 'K'}",{'name': 'Thermal activation'},EXPERIMENTAL,,,,,,,,,,Tl1S1,[{'doi': '10.1063/1.3253115'}],,,
